Repository: mattia-manga/lame-mtc-verifier

# LAME-MTC-VERIFIER

Plugin dedicato alla verifica di conformità dei Material Test Certificate (MTC) di flange e raccordi forgiati prodotti/gestiti da LAME Srl rispetto alle norme esterne applicabili. È separato dal plugin `lame-gestione-cert-qualita` (che si occupa di estrazione, archiviazione e indicizzazione dei certificati): questo plugin ospita invece le skill di **controllo normativo** — ognuna dedicata a una famiglia di norma — indipendentemente dal flusso documentale.

Le skill di questo plugin non estraggono dati dai PDF: presuppongono che i valori (dimensionali, chimici, meccanici, di marcatura...) siano già disponibili — da un certificato, da un DDT, o da una scheda già estratta da `quality-steel` nel plugin `lame-gestione-cert-qualita` — e si limitano al confronto con i limiti di norma.

## Skill incluse

| Skill | Norma | Stato |
|---|---|---|
| `esperto-materiali-metallurgici` | Chimica/meccanica per grado (SA-105/A105N, F5, F11 Cl.1/Cl.2, LF2 Cl.1, F316/F316L, F304/F304L, A694 F52, F53, A106 Gr.B, A312 TP304/TP304L/TP316/TP316L) | **Operativo** — tabelle popolate, copiato dalla versione più aggiornata già in uso in `lame-gestione-cert-qualita` |
| `verifica-dimensionale` | ASME B16.5 (flange), B16.9 (buttweld), B16.11 (socket-weld/threaded) | Scheletro — tabelle da popolare (B16.5-2025, B16.9-2024, B16.11-2021) |
| `marcatura-mss-sp25` | MSS SP-25 | Scheletro — requisiti di marcatura per tipo articolo da popolare |
| `hdg-zincatura` | ASTM A153 / ISO 1461 | Scheletro — fasce spessore→rivestimento minimo da popolare |
| `ndt-controlli-non-distruttivi` | ASME BPVC Sez. V, ASTM E165/E709/E213/E1032 | Scheletro — criteri di accettazione per metodo da popolare; nota che il "quale NDT richiesto" dipende spesso da PO/spec cliente |
| `tracciabilita-en10204` | EN 10204 (2.1/2.2/3.1/3.2) | Logica concettuale già presente, da confermare parola per parola sull'edizione ufficiale prima di un giudizio vincolante |
| `servizio-sour-nace` | NACE MR0175 / ISO 15156 | Scheletro — limiti aggiuntivi per grado da popolare |
| `ped-marcatura-ce` | Direttiva PED 2014/68/EU, Allegato II | **Parzialmente popolata** (testo di legge pubblico, non a pagamento come le norme ASME) — logica di classificazione e principali soglie/esclusioni note raccolte; soglie di dettaglio per tutte le tabelle 6-9 ancora da completare |
| `specifiche-cliente` | Nessuna norma fissa — lavora da documento fornito dall'utente (project spec, DEP, capitolati) | **Operativa come workflow**, ma richiede sempre il documento del cliente: non ha (e non deve avere) valori precaricati |

## Roadmap

## Nota sulla duplicazione con `lame-gestione-cert-qualita`

`esperto-materiali-metallurgici` esiste per ora **in entrambi i plugin** (qui e in `lame-gestione-cert-qualita`, dove viene richiamata subito dopo `quality-steel`). Non è stata rimossa dall'altro plugin: valuta tu se, una volta che entrambi i plugin sono installati insieme, preferisci tenerla duplicata o rimuoverla da `lame-gestione-cert-qualita` per avere una sola versione da mantenere qui.

## Nota su questa versione

`verifica-dimensionale` è installato ma **non ancora operativo per il confronto numerico**: i file in `skills/verifica-dimensionale/references/` contengono solo la struttura delle tabelle attese, non i valori. La skill stessa è istruita a dichiararlo esplicitamente invece di stimare valori a memoria. Vanno popolati con l'edizione ufficiale della norma (PDF ASME/ANSI) prima dell'uso reale su un certificato.

File: skills/esperto-materiali-metallurgici/references/a105-a105n.md
# SA-105 / SA-105N — acciaio al carbonio per raccorderia forgiata

Chimica (%): C ≤0.35 · Mn 0.60–1.05 · P ≤0.035 · S ≤0.040 · Si 0.10–0.35 · Cu ≤0.40 · Ni ≤0.40 · Cr ≤0.30 · Mo ≤0.12 · V ≤0.08 · **Cu+Ni+Cr+Mo+V ≤1.00**

**Compensazione C↔Mn (nota Tabella 1 di ASTM A105/A105M):** il massimo di Mn (1.05%) non è un tetto fisso. Per ogni riduzione di 0.01% del Carbonio misurato sotto il massimo di norma (0.35%), è ammesso un aumento di 0.06% sul massimo di Mn, fino a un tetto assoluto di 1.35%. Calcola sempre il Mn massimo realmente consentito per la colata con la formula:

`Mn_max_consentito = min(1.35, 1.05 + 6 × (0.35 − C_misurato))`

prima di segnalare un Mn come fuori specifica — non usare mai il semplice 1.05% fisso come soglia di non conformità. Esempio: C=0.16% → Mn_max_consentito = min(1.35, 1.05+6×0.19) = 1.35%, quindi un Mn misurato fino a 1.35% è comunque conforme.

Meccanica: Rm ≥485 MPa (70 ksi) · Rp0.2 ≥250 MPa (36 ksi) · A ≥22% (provino 2in/50mm; 30% se provino ridotto per sezioni sottili — verifica quale usato) · Z ≥30% · Durezza ≤197 HBW (alcuni PO per servizio sour richiedono ≤187 HBW: verifica sempre il PO, non solo la norma base)

Nota: A105 e A105N hanno gli stessi limiti chimici e meccanici (compensazione C↔Mn inclusa); la differenza è solo nel trattamento termico dichiarato. Se il certificato non specifica la classe/il trattamento ma il cliente/ordine richiede A105N, verifica che nel certificato compaia "normalized"/"normalizzato" nel trattamento termico, non dedurlo dai soli valori chimici.

File: skills/esperto-materiali-metallurgici/references/a312-tp304-tp316.md
# A312 TP304 / TP304L e A312 TP316 / TP316L — tubi senza saldatura/saldati austenitici

La composizione chimica è la stessa dei gradi forgiati corrispondenti (vedi `f304-f304l.md` e `f316-f316l.md` per le tabelle chimiche per elemento — A312 e A182 condividono i medesimi limiti per grado UNS: TP304=F304/S30400, TP304L=F304L/S30403, TP316=F316/S31600, TP316L=F316L/S31603). Cambiano invece i requisiti meccanici, più severi sull'allungamento e senza requisito di strizione:

Meccanica TP304 / TP316: Rm ≥515 MPa (75 ksi) · Rp0.2 ≥205 MPa (30 ksi) · A ≥35% (2in/50mm) · nessun requisito di Z in norma A312
Meccanica TP304L / TP316L: Rm ≥485 MPa (70 ksi) · Rp0.2 ≥170 MPa (25 ksi) · A ≥35% · nessun requisito di Z in norma A312

Nota: NON riusare i minimi di allungamento di F304/F304L/F316/F316L (30%) per un tubo A312: la norma tubi richiede 35%. Se il certificato riporta un grado "TP" ma nella tabella meccanica compaiono i minimi da A182 (30%), segnalalo come possibile errore di trascrizione del produttore.

Nota doppia certificazione: stessa logica dei gradi forgiati (vedi `f304-f304l.md` / `f316-f316l.md`).

File: skills/esperto-materiali-metallurgici/references/a694-f52.md
# A694 F52 — C-Mn alta resistenza (HSLA) per raccorderia grande diametro

Designazioni equivalenti: "A694 F52" può comparire anche come "ASME SA-694 Gr.F52".

Chimica: la norma A694 fissa limiti generali di specifica validi per tutti i gradi (non limiti stretti per singolo grado): C ≤0.30 (tipicamente ≤0.22 per saldabilità) · Mn ≤1.60 · P ≤0.025 · S ≤0.025 · Si 0.15–0.35; altri elementi (Cu, Ni, Cr, Mo, V, Cb, B) sono a discrezione del produttore e vanno solo riportati, senza limite di norma — verifica sempre il PO per un eventuale limite di Carbonio Equivalente (CE), spesso richiesto ≤0.43.

Meccanica: Rp0.2 ≥360 MPa (52 ksi) · Rm ≥455 MPa (66 ksi) · A ≥20%

Nota: per servizio sour molti PO richiedono durezza limitata (spesso ≤22 HRC / ≤237 HB): non è un limite della norma base A694, verificare sempre il PO/spec cliente.

File: skills/esperto-materiali-metallurgici/references/f11.md
# SA-182 F11 Cl.1 e Cl.2 — 1.25Cr-0.5Mo (UNS K11597)

Designazioni in certificato: "F11", "Gr. F11", "1.25Cr-0.5Mo" senza classe: la Classe (Cl.1 o Cl.2) si distingue dai valori meccanici (Cl.1 ha snervamento ~30 ksi/205 MPa, Cl.2 ~40 ksi/275 MPa) o dal trattamento termico dichiarato (Cl.1 normalizzato+rinvenuto, Cl.2 bonificato con parametri più severi). Se il certificato dichiara la classe, usa quella; altrimenti segnala l'ambiguità invece di indovinare.

## SA-182 F11 Cl.1
Chimica (%): C 0.05–0.15 · Mn 0.30–0.60 · P ≤0.030 · S ≤0.030 · Si 0.50–1.00 · Cr 1.00–1.50 · Mo 0.44–0.65
Meccanica: Rm ≥415 MPa (60 ksi) · Rp0.2 ≥205 MPa (30 ksi) · A ≥20% · Z ≥45% · Durezza 121–174 HBW

## SA-182 F11 Cl.2 — bonificato
Chimica (%): C 0.10–0.20 · Mn 0.30–0.80 · P ≤0.040 · S ≤0.040 · Si 0.50–1.00 · Cr 1.00–1.50 · Mo 0.44–0.65
Meccanica: Rm ≥485 MPa (70 ksi) · Rp0.2 ≥275 MPa (40 ksi) · A ≥20% · Z ≥30% · Durezza 143–207 HBW

File: skills/esperto-materiali-metallurgici/references/f304-f304l.md
# SA-182 F304 / F304L

Designazioni: "F304/F304L" doppia certificazione — stessa logica di F316/F316L. Per essere venduto come doppio grado il materiale deve rispettare C ≤0.030 (limite F304L) e il Ni deve rientrare nell'intersezione dei due range (8.0–13.0, che coincide col range F304L essendo più stretto quello F304 8.0–11.0 già contenuto). Se C è tra 0.030 e 0.08, è valido solo come F304 semplice.

"TP304/TP304L", "A312 TP304/304L" (tubi) = stessa chimica UNS S30400/S30403 di questi gradi forgiati, con la stessa logica di doppia certificazione; i requisiti meccanici sono diversi — vedi `a312-tp304-tp316.md`, non usare la meccanica di questa pagina per un tubo A312.

## SA-182 F304 — 18Cr-8Ni (UNS S30400)
Chimica (%): C ≤0.08 · Mn ≤2.00 · P ≤0.045 · S ≤0.030 · Si ≤1.00 · Cr 18.0–20.0 · Ni 8.0–11.0 · N ≤0.10
Meccanica: Rm ≥515 MPa (75 ksi) · Rp0.2 ≥205 MPa (30 ksi) · A ≥30% · Z ≥50%

## SA-182 F304L — 18Cr-8Ni basso carbonio (UNS S30403)
Chimica (%): C ≤0.030 · Mn ≤2.00 · P ≤0.045 · S ≤0.030 · Si ≤1.00 · Cr 18.0–20.0 · Ni 8.0–13.0 · N ≤0.10
Meccanica: Rm ≥485 MPa (70 ksi) · Rp0.2 ≥170 MPa (25 ksi) · A ≥30% · Z ≥50%

## Segnale di allarme da controllare sempre
Se un certificato dichiara F304/F304L ma la chimica riportata NON è compatibile con questo grado (es. Cr molto sotto 18%, presenza di Mo ~2% che è tipico di F316/F316L, o valori tipici da acciaio al carbonio come C 0.15–0.25% con Cr/Ni quasi assenti), non limitarti a segnalare i singoli elementi fuori range: segnala esplicitamente il sospetto di grado errato/certificato abbinato alla colata sbagliata, perché è un'anomalia più seria di un semplice sforamento.

File: skills/esperto-materiali-metallurgici/references/f316-f316l.md
# SA-182 F316 / F316L

Designazioni: "F316/F316L" doppia certificazione — il materiale deve rispettare i limiti più restrittivi di F316L (soprattutto C ≤0.030) per poter essere venduto come doppio grado; se il carbonio è tra 0.030 e 0.08 è valido solo come F316 semplice.

"TP316/TP316L", "A312 TP316/316L" (tubi) = stessa chimica UNS S31600/S31603 di questi gradi forgiati, stessa logica di doppia certificazione, ma con requisiti meccanici diversi — vedi `a312-tp304-tp316.md`, non usare la meccanica di questa pagina per un tubo A312.

## SA-182 F316
Chimica (%): C ≤0.08 · Mn ≤2.00 · P ≤0.045 · S ≤0.030 · Si ≤1.00 · Ni 10.0–14.0 · Cr 16.0–18.0 · Mo 2.00–3.00 · N ≤0.10
Meccanica: Rm ≥515 MPa (75 ksi) · Rp0.2 ≥205 MPa (30 ksi) · A ≥30% · Z ≥50%

## SA-182 F316L
Chimica (%): C ≤0.030 · Mn ≤2.00 · P ≤0.045 · S ≤0.030 · Si ≤1.00 · Ni 10.0–15.0 · Cr 16.0–18.0 · Mo 2.00–3.00 · N ≤0.10
Meccanica: Rm ≥485 MPa (70 ksi; ≥450 MPa/65 ksi per spessori >130 mm) · Rp0.2 ≥170 MPa (25 ksi) · A ≥30%

File: skills/esperto-materiali-metallurgici/references/f5.md
# SA-182 F5 — 5Cr-0.5Mo

Chimica (%): C ≤0.15 · Mn 0.30–0.60 · P ≤0.030 · S ≤0.030 · Si ≤0.50 · Cr 4.00–6.00 · Mo 0.44–0.65

Meccanica: Rm ≥485 MPa (70 ksi) · Rp0.2 ≥275 MPa (40 ksi) · A ≥20% · Z ≥35% · Durezza 143–217 HBW

File: skills/esperto-materiali-metallurgici/references/f53.md
# SA-182 F53 — Super Duplex UNS S32750 / 2507

Designazioni equivalenti: "F53", "UNS S32750", "2507", "Super Duplex" = stesso grado.

Chimica (%): C ≤0.030 · Mn ≤1.20 · P ≤0.035 · S ≤0.020 · Si ≤0.80 · Cr 24.00–26.00 · Ni 6.00–8.00 · Mo 3.00–5.00 · N 0.24–0.32 · Cu ≤0.50

PREN = %Cr + 3.3×%Mo + 16×%N — deve risultare ≥40; ricalcolalo sempre dai valori di colata riportati invece di fidarti di un PREN eventualmente scritto in certificato, e segnala discrepanze.

Meccanica: spessore ≤50 mm: Rm ≥800 MPa (116 ksi), Rp0.2 ≥550 MPa (80 ksi); spessore >50 mm: Rm ≥730 MPa (106 ksi), Rp0.2 ≥515 MPa (75 ksi); A ≥15%; Durezza ≤310 HBW (max). Per servizio sour (NACE MR0175/ISO 15156) spesso richiesto ≤28 HRC: verificare PO.

File: skills/esperto-materiali-metallurgici/references/lf2-cl1.md
# SA-350 LF2 Cl.1 — C-Mn per bassa temperatura

Chimica (%): C ≤0.30 · Mn 0.60–1.35 · Si 0.15–0.30 (0.12 max se S4) · P ≤0.035 · S ≤0.040 · Ni ≤0.40 · Cr ≤0.30 · Mo ≤0.12 · Cu ≤0.40 · V ≤0.08 · Nb ≤0.02 (fino 0.05 per accordo). Restrizioni combinate: **Cr+Mo ≤0.32** · **Cu+Ni+Cr+Mo+V ≤1.00**

Meccanica: Rm 485–655 MPa (70–95 ksi) · Rp0.2 ≥250 MPa (36 ksi) · A ≥22% (4D) / ≥30% (provino piatto 2in) · Z ≥30%

Impatto (obbligatorio, tipicamente CVN a −46 °C/−50 °F): media ≥20 J (15 ft·lbf), minimo singolo ≥16 J (12 ft·lbf). Se il certificato non riporta prove d'urto per un LF2 Cl.1, segnalalo: è quasi sempre richiesto.
